Repository: RGB8511/BR_Agent

File: geolab_packages/coatings/coating-systems/standards.md
# Standards Reference — Protective Coating Systems

## ISO 12944 — Corrosion Protection of Steel Structures by Protective Paint Systems
**Scope:** Comprehensive 9-part international standard. Part 2: corrosivity categories (C1–CX). Part 4: surface preparation types. Part 5: coating systems by category and durability (Low/Medium/High/Very High). Part 9: offshore and related structures.

## SSPC-PA 2 — Procedure for Determining Conformance to Dry Coating Thickness Requirements
**Scope:** Defines how to measure and evaluate DFT compliance. Specifies spot measurements (average of 3 gauge readings), area measurements, and acceptance criteria. Gauge calibration requirements per SSPC-PA 9.

## SSPC Surface Preparation Standards (SP 1–SP 16)
**Scope:** Progressive cleanliness levels from solvent cleaning (SP 1) through white metal blast (SP 5). Joint standards with NACE. SP 1 (solvent clean) is always required first. Visual standards: SSPC-VIS 1 (blast), SSPC-VIS 3 (power/hand tool), SSPC-VIS 4/5 (water jetting).

## ASTM D4541 — Pull-Off Strength of Coatings Using Portable Adhesion Testers
**Scope:** Bond a dolly with adhesive, pull to failure. Reports adhesion in MPa and failure mode. Type I–V testers specified. Critical: score around dolly perimeter before pulling to isolate test area.

## ASTM D3359 — Measuring Adhesion by Tape Test
**Scope:** Method A (X-cut): single X-cut, apply tape, rate peeling. Method B (cross-cut): grid pattern with multi-blade cutter, apply tape, rate removal. Quick field test but less quantitative than D4541.

## NACE SP0188 — Discontinuity (Holiday) Testing of New Protective Coatings on Conductive Substrates
**Scope:** Low-voltage wet sponge (< 500 μm coatings) and high-voltage spark (≥ 500 μm coatings). Defines voltage calculation, test speed, electrode types, and marking of holidays. All holidays must be repaired and retested.

## ASTM D5162 — Discontinuity (Holiday) Testing of Nonconductive Protective Coating on Metallic Substrates
**Scope:** Similar to NACE SP0188 with more detail on high-voltage DC testing. Voltage selection, operator speed (≤ 0.3 m/s), and reporting requirements.

## SSPC-SP 5/NACE No. 1 — White Metal Blast Cleaning
**Scope:** Remove all visible rust, mill scale, paint, and foreign matter. Most stringent blast standard. Required for IOZ and immersion service. Surface must appear uniformly metallic gray.

## SSPC-SP 10/NACE No. 2 — Near-White Metal Blast Cleaning
**Scope:** At least 95% of surface free of all visible residue. Light shadows, streaks, or discoloration on ≤ 5% of area. Standard for most high-performance primer systems.

## ASTM D4414 — Measurement of Wet Film Thickness by Notch Gauges
**Scope:** Wet film thickness measured immediately after application. Notch gauge pressed into wet film — highest notch wetted indicates WFT. Used to calculate expected DFT during application.

File: geolab_packages/coatings/coating-systems/theory.md
# Protective Coating Systems

## Purpose and Philosophy

Protective coatings isolate the metal substrate from the corrosive environment. A coating system is a multi-layer assembly designed for specific service conditions:

1. **Primer:** Adheres to substrate, provides corrosion inhibition (barrier, sacrificial, or inhibitive)
2. **Intermediate/build coat:** Adds thickness (barrier), enhances chemical resistance
3. **Topcoat/finish:** UV resistance, color, abrasion resistance, aesthetics

## Coating Types by Chemistry

### Epoxy Coatings
Thermoset — two-component (resin + hardener). Excellent adhesion, chemical resistance, and barrier properties. The workhorse of industrial coatings.

- **Amine-cured epoxy:** Most common. Good chemical resistance. Tends to chalk under UV.
- **Polyamide epoxy:** Better flexibility and moisture resistance than amine-cured. Slightly less chemical resistance.
- **Phenolic epoxy (novolac):** Superior chemical/solvent resistance. Used for tank linings, immersion service.
- **Coal tar epoxy:** Excellent water/moisture resistance. Declining use due to health concerns.

**Limitation:** Epoxies chalk and degrade under UV exposure — always topcoat for exterior service.

### Zinc-Rich Primers
Provide sacrificial (galvanic) protection. Zinc corrodes preferentially, protecting underlying steel even at holidays and damage.

- **Inorganic zinc (IOZ):** Ethyl silicate or alkali silicate binder with >75% zinc dust by weight in dry film. Extremely durable, heat resistant. Requires careful surface preparation (SSPC-SP 10 or SP 5). Industry gold standard for long-term protection.
- **Organic zinc:** Epoxy binder with high zinc loading. Easier to apply, more tolerant of surface prep. Less sacrificial protection than IOZ.

### Polyurethane Coatings
Two-component — polyol + isocyanate. Excellent UV resistance, gloss retention, color stability, abrasion resistance. The standard topcoat for exterior exposure.

- **Aliphatic polyurethane:** Superior UV resistance (exterior topcoat standard)
- **Aromatic polyurethane:** Cheaper, but yellows rapidly in sunlight. Interior only.
- **Polyurea/polyaspartic:** Very fast cure, thick film capability. Bridge decks, secondary containment.

### Alkyd and Oil-Based Coatings
Single-component, air-drying. Economical for mild atmospheric exposure. Limited chemical resistance. Being phased out by low-VOC regulations in many regions.

### Fluoropolymer Coatings
FEVE and PVDF chemistries. Exceptional UV resistance, color retention, chemical resistance. 20–30 year service life in atmospheric exposure. Premium cost.

### Thermal Spray (Metallizing)
Arc or flame spray of zinc, aluminum, or 85/15 Zn-Al onto abrasive blasted surface. Provides sacrificial protection + barrier. Extremely long life in severe environments (marine, immersion). Must be sealed with penetrating sealer.

## Film Thickness

### Wet Film Thickness (WFT)
Measured during application with a wet film gauge. Used to predict DFT:

DFT = WFT × (% volume solids / 100)

### Dry Film Thickness (DFT)
Measured after cure with magnetic or eddy current gauges (SSPC-PA 2). Critical quality control measurement.

**Spread rate:** Theoretical coverage (m²/L) = (% volume solids × 10) / target DFT (μm)
Practical coverage = theoretical × application efficiency (typically 50–80%)

### SSPC-PA 2 Measurement Protocol
Defines spot measurements, individual readings, and area averages. For each coat:
- Each spot measurement (average of 3 gauge readings) must exceed specified minimum
- Average of all spot readings must meet or exceed specified DFT
- No individual gauge reading below 80% of specified DFT (for ≤ 500 μm) or below specified minus 100 μm (for > 500 μm)

## Adhesion Testing

### Pull-Off Adhesion (ASTM D4541)
Dolly bonded to surface with adhesive, pulled perpendicular. Measures adhesion strength in MPa. Typical minimum: 3.5–5.0 MPa for industrial coatings. Record failure mode: adhesive (at interface), cohesive (within coating), or glue failure.

### Cross-Cut Adhesion (ASTM D3359)
Method A: X-cut with tape. Method B: crosshatch grid with tape. Rating 0A–5A or 0B–5B (5 = no removal, 0 = > 65% removed). Qualitative screening test.

## Holiday Detection

### Low Voltage (Wet Sponge)
67.5V wet sponge for thin films (< 500 μm). Detects pinholes, pores, thin spots.

### High Voltage (Spark Test)
Voltage calculated based on DFT. Detects holidays in thick coatings (> 500 μm). Per NACE SP0188:

V = 1250 × √DFT (μm) for brush type
V = 525 × √DFT (μm) for DC holiday detectors (some standards)

## Environmental Conditions During Application

- **Surface temperature:** ≥ 3°C (5°F) above dew point
- **Relative humidity:** Typically < 85% (product-specific)
- **Temperature range:** Product-specific; most epoxies 10–35°C, IOZ can be applied lower
- **Wind:** Excessive wind causes dry spray. Shelter may be required.

If conditions are outside specification → do not apply. This is the most common cause of coating failure.

## Service Life and Maintenance

Coating service life depends on system, environment, and surface preparation quality:
- **Mild atmospheric:** 15–25 years for IOZ + epoxy + PU system
- **Severe marine/industrial:** 10–20 years for same system
- **Immersion (freshwater):** 10–15 years for high-build epoxy/polyamide systems
- **Chemical immersion:** 5–10 years for novolac epoxy linings

Maintenance painting (spot repair) extends system life dramatically and is far more cost-effective than full recoating.
