Repository: RGB8511/BR_Agent

File: geolab_packages/coatings/surface-preparation/_manifest.json
{
  "id": "coatings.protection.surface-preparation",
  "name": "Surface Preparation",
  "level": 1,
  "discipline": "coatings",
  "parent": "coatings.protection",
  "dependencies": ["coatings.foundations.corrosion"],
  "tags": ["abrasive-blasting", "profile", "cleanliness", "soluble-salts", "rust-grade", "mill-scale", "containment", "dust-test", "anchor-pattern"],
  "standards": ["SSPC-SP1", "SSPC-SP5", "SSPC-SP10", "SSPC-VIS1", "ISO-8501", "ASTM-D4417"],
  "equation_count": 4,
  "concept_count": 16,
  "table_count": 5,
  "content_files": ["theory.md", "equations.json", "tables.json", "standards.md"],
  "textbook_level": "practitioner",
  "enabled": true,
  "version": "1.0",
  "last_updated": "2026-02-24"
}

File: geolab_packages/coatings/surface-preparation/equations.json
[
  {
    "id": "coatings.protection.surface-prep.eq-001",
    "title": "Blasting Production Rate (Approximate)",
    "equation": "Rate = f(nozzle_size, pressure, abrasive, cleanliness_level)",
    "applicability": "Typical rates for 8mm (5/16\") nozzle at 690 kPa (100 psi): SP 5 white metal: 10–15 m²/hr. SP 10 near-white: 15–25 m²/hr. SP 6 commercial: 25–40 m²/hr. Rates vary significantly with rust grade, coating thickness, and operator skill.",
    "source": "SSPC estimating guides"
  },
  {
    "id": "coatings.protection.surface-prep.eq-002",
    "title": "Abrasive Consumption (Expendable)",
    "equation": "Consumption (kg/m²) ≈ 25–50 for SP 10 (field blasting with mineral abrasive)",
    "applicability": "Varies with initial condition, nozzle size, pressure, and abrasive type. Garnet: lower consumption (harder, less breakdown). Coal slag: higher consumption. Recyclable metallic: consumption is makeup rate only.",
    "source": "Industry estimating"
  },
  {
    "id": "coatings.protection.surface-prep.eq-003",
    "title": "Compressed Air Volume Requirement",
    "equation": "Q = π/4 × d² × v × C",
    "variables": {
      "Q": {"description": "Air volume at nozzle pressure", "units": "m³/min (or cfm)"},
      "d": {"description": "Nozzle orifice diameter", "units": "m"},
      "v": {"description": "Air velocity (≈ 380 m/s for 690 kPa)", "units": "m/s"},
      "C": {"description": "Compressibility factor", "units": "dimensionless"}
    },
    "applicability": "Rule of thumb: 6mm nozzle ≈ 4.2 m³/min (150 cfm); 8mm ≈ 7.1 m³/min (250 cfm); 10mm ≈ 11.3 m³/min (400 cfm); 12mm ≈ 15.6 m³/min (550 cfm). Size compressor accordingly with 50% margin for line losses.",
    "source": "Clemco, Graco — equipment manufacturer data"
  },
  {
    "id": "coatings.protection.surface-prep.eq-004",
    "title": "Soluble Salt Extraction Concentration",
    "equation": "Concentration (μg/cm²) = (Conductivity × Volume) / (Area × calibration factor)",
    "applicability": "Bresle method: 2.5 mL distilled water in 12.5 cm² patch. Conductivity in μS/cm. Use calibration curve for NaCl equivalence. Some field kits give direct μg/cm² reading.",
    "source": "ISO 8502-6, SSPC Guide 15"
  }
]

File: geolab_packages/coatings/surface-preparation/tables.json
[
  {
    "id": "coatings.protection.surface-prep.tbl-001",
    "title": "SSPC/NACE/ISO Surface Cleanliness Standards Cross-Reference",
    "type": "classification",
    "data": {
      "headers": ["SSPC", "NACE", "ISO 8501-1", "Description", "Typical Use"],
      "rows": [
        ["SP5", "No. 1", "Sa 3", "White metal blast — all visible contamination removed", "Immersion, high-performance, zinc-rich primers"],
        ["SP10", "No. 2", "Sa 2½", "Near-white blast — 95% clean", "Most industrial coating systems"],
        ["SP6", "No. 3", "Sa 2", "Commercial blast — 67% clean", "General atmospheric coatings"],
        ["SP7", "No. 4", "Sa 1", "Brush-off blast — loose material removed", "Maintenance overcoating"],
        ["SP11", "—", "—", "Power tool to bare metal (25 μm profile)", "Where blasting not feasible"],
        ["SP3", "—", "St 3", "Power tool cleaning", "Light-duty maintenance"],
        ["SP2", "—", "St 2", "Hand tool cleaning", "Minimal preparation"],
        ["SP1", "—", "—", "Solvent cleaning", "Always first step"]
      ]
    },
    "source": "SSPC, NACE, ISO 8501-1"
  },
  {
    "id": "coatings.protection.surface-prep.tbl-002",
    "title": "Abrasive Media Selection Guide",
    "type": "reference",
    "data": {
      "headers": ["Media", "Shape", "Hardness (Mohs)", "Profile Range (μm)", "Recyclability", "Dust Level"],
      "rows": [
        ["Steel grit (G25–G80)", "Angular", "7–8", "50–115", "High (shop)", "Low"],
        ["Steel shot (S170–S460)", "Round", "7–8", "25–75 (peening)", "High (shop)", "Low"],
        ["Coal slag", "Angular", "6–7", "50–100", "Single use", "Moderate-High"],
        ["Copper slag", "Angular", "6–7", "50–100", "Single use", "Low-Moderate"],
        ["Garnet", "Sub-angular", "7–8", "50–75", "Limited reuse", "Low"],
        ["Aluminum oxide", "Angular", "9", "50–115", "Moderate reuse", "Low"],
        ["Glass bead", "Round", "5–6", "25–50", "Limited", "Low"],
        ["Sponge (with abrasive)", "Sponge matrix", "Varies", "25–75", "Recyclable", "Very low"]
      ]
    },
    "source": "SSPC Guide 6, ASTM D4940"
  },
  {
    "id": "coatings.protection.surface-prep.tbl-003",
    "title": "Surface Profile Requirements by Coating Type",
    "type": "design_criteria",
    "data": {
      "headers": ["Coating Generic Type", "Typical DFT (μm)", "Profile Range (μm)", "Profile (mils)"],
      "rows": [
        ["Inorganic zinc-rich primer", "50–75", "38–75", "1.5–3.0"],
        ["Organic zinc-rich primer", "50–100", "38–75", "1.5–3.0"],
        ["Epoxy primer", "75–125", "38–63", "1.5–2.5"],
        ["Epoxy high-build", "125–250", "50–75", "2.0–3.0"],
        ["Polyurethane topcoat", "50–75", "25–50", "1.0–2.0"],
        ["Coal tar epoxy", "200–400", "63–100", "2.5–4.0"],
        ["Polysiloxane", "75–125", "38–75", "1.5–3.0"],
        ["High-build epoxy (immersion)", "200–300", "63–115", "2.5–4.5"],
        ["Thermal spray (zinc/aluminum)", "125–375", "63–100", "2.5–4.0"]
      ]
    },
    "source": "SSPC, manufacturer data sheets, general practice"
  },
  {
    "id": "coatings.protection.surface-prep.tbl-004",
    "title": "Maximum Soluble Salt Levels for Coating Application",
    "type": "design_criteria",
    "data": {
      "headers": ["Contaminant", "Mild Atmospheric (μg/cm²)", "Industrial/Marine (μg/cm²)", "Immersion Service (μg/cm²)"],
      "rows": [
        ["Chloride (Cl⁻)", "< 7", "< 5", "< 3"],
        ["Sulfate (SO₄²⁻)", "< 17", "< 10", "< 5"],
        ["Total soluble salts", "< 40", "< 20", "< 10"]
      ]
    },
    "source": "ISO 8502-9, SSPC Guide 15, NACE SP0508. Note: thresholds vary by coating manufacturer and service environment."
  },
  {
    "id": "coatings.protection.surface-prep.tbl-005",
    "title": "SSPC-SP12 / NACE No. 5 Water Jetting Cleanliness Levels",
    "type": "classification",
    "data": {
      "headers": ["Designation", "Condition", "Equivalent Visual"],
      "rows": [
        ["WJ-1", "Clean to bare substrate", "Equivalent to SP5 (no profile created)"],
        ["WJ-2", "Very thorough cleaning", "Equivalent to SP10 (≤ 5% staining)"],
        ["WJ-3", "Thorough cleaning", "Equivalent to SP6 (≤ 33% staining)"],
        ["WJ-4", "Light cleaning", "Equivalent to SP7 (loose material removed)"]
      ]
    },
    "source": "SSPC-SP12 / NACE No. 5"
  }
]
