Repository: RGB8511/BR_Agent

File: geolab_packages/concrete/cement-hydration/_manifest.json
{
  "id": "concrete.foundations.cement-hydration",
  "name": "Cement Chemistry & Hydration",
  "level": 0,
  "discipline": "concrete",
  "parent": "concrete.foundations",
  "dependencies": [],
  "tags": ["portland-cement", "hydration", "C3S", "C2S", "C3A", "C4AF", "Bogue", "heat-of-hydration", "setting", "fineness", "SCMs", "fly-ash", "slag", "silica-fume", "pozzolan"],
  "standards": ["C150", "C595", "C618", "C989"],
  "key_references": [
    "Mindess, Young & Darwin (2003) Concrete",
    "Neville (2011) Properties of Concrete",
    "Mehta & Monteiro (2014) Concrete: Microstructure, Properties, and Materials"
  ],
  "equation_count": 8,
  "concept_count": 20,
  "table_count": 5,
  "content_files": ["theory.md", "equations.json", "tables.json", "standards.md"],
  "textbook_level": "undergraduate",
  "enabled": true,
  "version": "1.0",
  "last_updated": "2026-02-24"
}

File: geolab_packages/concrete/cement-hydration/equations.json
[
  {
    "id": "concrete.foundations.cement-hydration.eq-001",
    "title": "Bogue Calculation — C₃S",
    "equation": "C₃S = 4.071(CaO) - 7.600(SiO₂) - 6.718(Al₂O₃) - 1.430(Fe₂O₃) - 2.852(SO₃)",
    "variables": {
      "CaO, SiO₂, etc.": {"description": "Oxide percentages by mass from chemical analysis", "units": "%"}
    },
    "source": "Bogue (1929), ASTM C150"
  },
  {
    "id": "concrete.foundations.cement-hydration.eq-002",
    "title": "Bogue Calculation — C₂S",
    "equation": "C₂S = 2.867(SiO₂) - 0.7544(C₃S)",
    "source": "Bogue (1929)"
  },
  {
    "id": "concrete.foundations.cement-hydration.eq-003",
    "title": "Bogue Calculation — C₃A",
    "equation": "C₃A = 2.650(Al₂O₃) - 1.692(Fe₂O₃)",
    "source": "Bogue (1929)"
  },
  {
    "id": "concrete.foundations.cement-hydration.eq-004",
    "title": "Bogue Calculation — C₄AF",
    "equation": "C₄AF = 3.043(Fe₂O₃)",
    "source": "Bogue (1929)"
  },
  {
    "id": "concrete.foundations.cement-hydration.eq-005",
    "title": "Heat of Hydration (Estimated from Compound Composition)",
    "equation": "H = 500(%C₃S) + 250(%C₂S) + 870(%C₃A) + 420(%C₄AF) J/g at full hydration",
    "applicability": "Ultimate heat. At 7 days: ~50–60% of ultimate. At 28 days: ~70–80%.",
    "source": "Lea (1970), approximate values"
  },
  {
    "id": "concrete.foundations.cement-hydration.eq-006",
    "title": "Degree of Hydration (Powers Model)",
    "equation": "α = 1 - (V_unhydrated / V_cement,initial)",
    "alt_form": "α(t) ≈ α_u × [1 - exp(-a(t/τ)^b)] (exponential model)",
    "variables": {
      "α": {"description": "Degree of hydration (0–1)", "units": "dimensionless"},
      "α_u": {"description": "Ultimate degree of hydration (limited by w/c)", "units": "dimensionless"}
    },
    "applicability": "For w/c > 0.36: α_u can approach 1.0. For w/c < 0.36: α_u < 1.0 (insufficient water for complete hydration).",
    "source": "Powers & Brownyard (1947)"
  },
  {
    "id": "concrete.foundations.cement-hydration.eq-007",
    "title": "Minimum Water for Full Hydration",
    "equation": "w/c ≥ 0.42 for chemically bound water; w/c ≥ 0.36 for gel water + bound",
    "applicability": "Below w/c = 0.36–0.42, self-desiccation occurs and hydration cannot reach completion without external water supply.",
    "source": "Powers & Brownyard (1947)"
  },
  {
    "id": "concrete.foundations.cement-hydration.eq-008",
    "title": "Maturity Method (Nurse-Saul)",
    "equation": "M = Σ(T - T₀) × Δt",
    "variables": {
      "M": {"description": "Maturity index", "units": "°C-hours or °C-days"},
      "T": {"description": "Average concrete temperature during interval", "units": "°C"},
      "T₀": {"description": "Datum temperature (typically -10°C)", "units": "°C"},
      "Δt": {"description": "Time interval", "units": "hours or days"}
    },
    "applicability": "Relates strength gain to temperature-time history. Useful for cold weather concreting and form stripping decisions.",
    "source": "Nurse (1949), Saul (1951), ASTM C1074"
  }
]

File: geolab_packages/concrete/cement-hydration/tables.json
[
  {
    "id": "concrete.foundations.cement-hydration.tbl-001",
    "title": "Portland Cement Types (ASTM C150)",
    "type": "classification",
    "data": {
      "headers": ["Type", "Description", "C₃A Limit", "C₃S Limit", "Key Use"],
      "rows": [
        ["I", "General purpose", "No limit", "No limit", "Default — most common"],
        ["II", "Moderate sulfate resistance / moderate heat", "≤ 8%", "No limit", "Foundations in moderate sulfate soil"],
        ["III", "High early strength", "No limit", "No limit", "Cold weather, fast turnaround"],
        ["IV", "Low heat of hydration", "≤ 7%", "≤ 35%", "Mass concrete (rarely available)"],
        ["V", "High sulfate resistance", "≤ 5%", "No limit", "Severe sulfate exposure"]
      ]
    },
    "source": "ASTM C150"
  },
  {
    "id": "concrete.foundations.cement-hydration.tbl-002",
    "title": "Cement Compound Properties",
    "type": "reference",
    "data": {
      "headers": ["Compound", "Abbreviation", "Typical %", "Reaction Rate", "Heat (J/g)", "Contribution"],
      "rows": [
        ["Tricalcium silicate", "C₃S", "50–70", "Moderate-fast", "500", "Early + ultimate strength"],
        ["Dicalcium silicate", "C₂S", "15–30", "Slow", "250", "Late strength (28+ days)"],
        ["Tricalcium aluminate", "C₃A", "5–12", "Very fast", "870", "Early setting, heat, sulfate vulnerability"],
        ["Tetracalcium aluminoferrite", "C₄AF", "5–15", "Moderate", "420", "Minor strength, gray color"]
      ]
    },
    "source": "Mindess, Young & Darwin (2003)"
  },
  {
    "id": "concrete.foundations.cement-hydration.tbl-003",
    "title": "SCM Comparison",
    "type": "reference",
    "data": {
      "headers": ["SCM", "ASTM Standard", "Typical Replacement %", "Key Benefits", "Key Limitations"],
      "rows": [
        ["Fly ash (Class F)", "C618", "15–35", "Reduces heat, improves durability, ASR mitigation", "Slow early strength, variable quality"],
        ["Fly ash (Class C)", "C618", "15–30", "Self-cementing + pozzolanic", "Less effective for ASR, sulfate"],
        ["GGBFS (slag)", "C989", "25–70", "Sulfate resistance, ASR mitigation, low heat", "Slow early strength, light color"],
        ["Silica fume", "C1240", "5–10", "Very low permeability, high strength", "High water demand, cost, sticky"],
        ["Natural pozzolan", "C618 (Class N)", "15–30", "Varies by source", "Requires qualification testing"],
        ["Metakaolin", "C618 (Class N)", "5–15", "High reactivity, white color", "High water demand, cost"]
      ]
    },
    "source": "Various — ACI 232, ACI 233, ACI 234"
  },
  {
    "id": "concrete.foundations.cement-hydration.tbl-004",
    "title": "Typical Blaine Fineness by Cement Type",
    "type": "reference",
    "data": {
      "headers": ["Cement Type", "Blaine (m²/kg)", "Notes"],
      "rows": [
        ["Type I", "300–400", "Standard grind"],
        ["Type II", "300–400", "Similar to Type I"],
        ["Type III", "450–600+", "Finer grind for early strength"],
        ["Type IV", "280–320", "Coarser grind for low heat"],
        ["Type V", "280–380", ""],
        ["Silica fume", "15,000–25,000", "Ultrafine (BET method, not Blaine)"]
      ]
    },
    "source": "Neville (2011)"
  },
  {
    "id": "concrete.foundations.cement-hydration.tbl-005",
    "title": "Strength Development Over Time (Typical, w/c = 0.50)",
    "type": "reference",
    "data": {
      "headers": ["Age", "Type I (%28d)", "Type III (%28d)", "Type I + 30% FA (%28d)"],
      "rows": [
        ["1 day", "25–35", "40–55", "15–25"],
        ["3 days", "45–55", "60–75", "30–40"],
        ["7 days", "65–75", "80–90", "50–60"],
        ["28 days", "100", "100", "100"],
        ["56 days", "105–115", "100–105", "110–125"],
        ["90 days", "110–120", "100–110", "120–140"],
        ["365 days", "115–130", "105–115", "130–160"]
      ]
    },
    "source": "After ACI 209, Neville (2011). Values are approximate % of 28-day strength."
  }
]
