Repository: RGB8511/BR_Agent

File: geolab_packages/concrete/durability/_manifest.json
{
  "id": "concrete.durability.mechanisms",
  "name": "Concrete Durability & Degradation",
  "level": 1,
  "discipline": "concrete",
  "parent": "concrete.durability",
  "dependencies": ["concrete.foundations.cement-hydration", "concrete.design.mix-design"],
  "tags": ["ASR", "DEF", "sulfate-attack", "carbonation", "chloride", "corrosion", "freeze-thaw", "scaling", "permeability", "diffusion", "service-life", "alkali-silica-reaction"],
  "standards": ["C1260", "C1293", "C1567", "C1202", "C1556", "C666", "C672", "C856", "C457"],
  "equation_count": 10,
  "concept_count": 22,
  "table_count": 5,
  "content_files": ["theory.md", "equations.json", "tables.json", "standards.md"],
  "textbook_level": "undergraduate-graduate",
  "enabled": true,
  "version": "1.0",
  "last_updated": "2026-02-24"
}

File: geolab_packages/concrete/durability/equations.json
[
  {
    "id": "concrete.durability.eq-001",
    "title": "Carbonation Depth (Square Root of Time)",
    "equation": "d = K × √t",
    "variables": {
      "d": {"description": "Carbonation depth", "units": "mm"},
      "K": {"description": "Carbonation coefficient (depends on w/cm, CO₂, RH)", "units": "mm/√year"},
      "t": {"description": "Time of exposure", "units": "years"}
    },
    "applicability": "K typically 1–5 mm/√year for normal quality concrete. K > 5 for poor concrete (high w/cm, poor curing). K < 1 for high-quality, low permeability concrete with SCMs.",
    "source": "Parrott (1987), fib Model Code"
  },
  {
    "id": "concrete.durability.eq-002",
    "title": "Fick's Second Law — Chloride Diffusion",
    "equation": "C(x,t) = C_s × [1 - erf(x / (2√(D_a × t)))]",
    "variables": {
      "C(x,t)": {"description": "Chloride concentration at depth x and time t", "units": "% by mass of concrete"},
      "C_s": {"description": "Surface chloride concentration", "units": "% by mass of concrete"},
      "x": {"description": "Depth from exposed surface", "units": "m"},
      "D_a": {"description": "Apparent chloride diffusion coefficient", "units": "m²/s"},
      "t": {"description": "Time of exposure", "units": "seconds"},
      "erf": {"description": "Gaussian error function", "units": "dimensionless"}
    },
    "applicability": "Assumes constant C_s and D_a (simplification). D_a decreases over time for SCM concrete. Typical D_a: 1–50 × 10⁻¹² m²/s depending on w/cm and SCMs.",
    "source": "Crank (1975), ASTM C1556"
  },
  {
    "id": "concrete.durability.eq-003",
    "title": "Time to Corrosion Initiation",
    "equation": "t_i = (x_cover)² / (4 × D_a) × [erf⁻¹(1 - C_th/C_s)]⁻²",
    "variables": {
      "t_i": {"description": "Time to corrosion initiation", "units": "seconds"},
      "x_cover": {"description": "Concrete cover depth", "units": "m"},
      "C_th": {"description": "Chloride threshold for corrosion initiation", "units": "% by mass of concrete"},
      "C_s": {"description": "Surface chloride concentration", "units": "% by mass of concrete"}
    },
    "applicability": "Rearrangement of Fick's law solved for time. C_th typically 0.05–0.10% by mass of concrete (≈ 0.2–0.4% by mass of cement).",
    "source": "Service life modeling — fib Model Code, Life-365"
  },
  {
    "id": "concrete.durability.eq-004",
    "title": "Equivalent Alkali Content",
    "equation": "Na₂O_eq = Na₂O + 0.658 × K₂O",
    "variables": {
      "Na₂O_eq": {"description": "Equivalent sodium oxide", "units": "% by mass of cement"},
      "Na₂O": {"description": "Sodium oxide content", "units": "%"},
      "K₂O": {"description": "Potassium oxide content", "units": "%"},
      "0.658": {"description": "Molar mass ratio Na₂O/K₂O = 62/94.2", "units": "dimensionless"}
    },
    "applicability": "Low-alkali cement: Na₂O_eq ≤ 0.60%. Used for ASR prevention.",
    "source": "ASTM C150"
  },
  {
    "id": "concrete.durability.eq-005",
    "title": "Freeze-Thaw Durability Factor",
    "equation": "DF = (P_n × N) / 300",
    "variables": {
      "P_n": {"description": "Relative dynamic modulus of elasticity at N cycles", "units": "%"},
      "N": {"description": "Number of cycles at which P reaches 60% or 300 cycles (whichever first)", "units": "cycles"},
      "DF": {"description": "Durability factor", "units": "%"}
    },
    "applicability": "DF ≥ 60% (some specs require ≥ 80%) after 300 cycles is considered satisfactory. Relative dynamic modulus measured by ASTM C215 (resonant frequency).",
    "source": "ASTM C666"
  },
  {
    "id": "concrete.durability.eq-006",
    "title": "Sorptivity",
    "equation": "i = S × √t",
    "variables": {
      "i": {"description": "Cumulative water absorption per unit area", "units": "mm"},
      "S": {"description": "Sorptivity coefficient", "units": "mm/√min"},
      "t": {"description": "Time of contact with water", "units": "min"}
    },
    "applicability": "Measures capillary suction rate. Lower sorptivity = lower permeability. Typical initial sorptivity: 0.1–1.0 mm/√min for good concrete.",
    "source": "ASTM C1585"
  },
  {
    "id": "concrete.durability.eq-007",
    "title": "RCPT Chloride Permeability Rating",
    "equation": "Q = ∫₀ᵗ I dt (total charge in coulombs over 6 hours)",
    "variables": {
      "Q": {"description": "Total charge passed", "units": "coulombs"},
      "I": {"description": "Current flowing through specimen", "units": "amperes"},
      "t": {"description": "Test duration (6 hours = 21600 s)", "units": "s"}
    },
    "source": "ASTM C1202"
  },
  {
    "id": "concrete.durability.eq-008",
    "title": "Time-Dependent Diffusion Coefficient",
    "equation": "D(t) = D_ref × (t_ref / t)^m",
    "variables": {
      "D(t)": {"description": "Diffusion coefficient at time t", "units": "m²/s"},
      "D_ref": {"description": "Diffusion coefficient at reference time t_ref", "units": "m²/s"},
      "t_ref": {"description": "Reference time (typically 28 days)", "units": "days"},
      "m": {"description": "Aging exponent (0.2–0.6 for OPC; 0.4–0.8 for SCM concrete)", "units": "dimensionless"}
    },
    "applicability": "SCM concretes show greater reduction in D over time (higher m). Critical for realistic service life prediction.",
    "source": "fib Model Code for Service Life Design (2006), Life-365"
  },
  {
    "id": "concrete.durability.eq-009",
    "title": "Corrosion Rate — Faraday's Law",
    "equation": "x_loss = (M × i_corr × t) / (z × F × ρ_Fe)",
    "variables": {
      "x_loss": {"description": "Metal loss (section reduction)", "units": "mm"},
      "M": {"description": "Atomic mass of iron (55.85)", "units": "g/mol"},
      "i_corr": {"description": "Corrosion current density", "units": "A/m²"},
      "z": {"description": "Valence (2 for Fe → Fe²⁺)", "units": "dimensionless"},
      "F": {"description": "Faraday's constant (96485)", "units": "C/mol"},
      "ρ_Fe": {"description": "Density of iron (7874)", "units": "kg/m³"}
    },
    "applicability": "Converts corrosion current density to physical steel loss. i_corr < 0.1 μA/cm² = passive; 0.1–0.5 = low; 0.5–1.0 = moderate; > 1.0 = high corrosion.",
    "source": "RILEM TC 154-EMC, Andrade & Alonso (2001)"
  },
  {
    "id": "concrete.durability.eq-010",
    "title": "ASR Expansion Limit (ASTM C1260)",
    "equation": "Expansion classification: < 0.10% at 14 days = innocuous; 0.10–0.20% = inconclusive; > 0.20% = potentially deleterious",
    "applicability": "Accelerated test — mortar bars in 1N NaOH at 80°C. Fast but can be overly aggressive (false positives). Supplement with C1293 concrete prism test (1 year, < 0.04%).",
    "source": "ASTM C1260, CSA A23.2-25A"
  }
]

File: geolab_packages/concrete/durability/tables.json
[
  {
    "id": "concrete.durability.tbl-001",
    "title": "Degradation Mechanisms Summary",
    "type": "classification",
    "data": {
      "headers": ["Mechanism", "Cause", "Visible Signs", "Key Prevention", "Test Method"],
      "rows": [
        ["ASR", "Alkali + reactive silica + moisture", "Map cracking, gel exudation, expansion", "Low-alkali cement, SCMs, non-reactive agg", "C1260, C1293"],
        ["DEF", "High early curing temp (>65°C)", "Expansion, cracking (precast)", "Limit curing temperature", "Petrography C856"],
        ["Sulfate attack", "External sulfate + C₃A", "Expansion, surface erosion, paste softening", "Type V cement, low w/cm, SCMs", "C1012"],
        ["Carbonation", "CO₂ diffusion, pH reduction", "Phenolphthalein test (colorless = carbonated)", "Adequate cover, low w/cm, good curing", "Phenolphthalein indicator"],
        ["Chloride corrosion", "Cl⁻ ingress past threshold", "Rust staining, cracking, spalling, delamination", "Cover depth, low w/cm, SCMs, epoxy rebar", "C1202, C1556"],
        ["Freeze-thaw", "Water expansion in saturated pores", "Surface scaling, D-cracking, popouts", "Air entrainment (L̄ ≤ 0.20 mm)", "C666, C672"],
        ["Abrasion", "Traffic, hydraulic action", "Surface wear, aggregate exposure", "High strength, hard aggregate, good curing", "C779, C944"]
      ]
    },
    "source": "Various — Mehta & Monteiro (2014), ACI 201.2R"
  },
  {
    "id": "concrete.durability.tbl-002",
    "title": "RCPT Chloride Permeability Classification",
    "type": "classification",
    "data": {
      "headers": ["Charge Passed (coulombs)", "Rating", "Typical Concrete"],
      "rows": [
        ["> 4000", "High", "High w/cm (> 0.60) OPC concrete"],
        ["2000–4000", "Moderate", "Moderate w/cm (0.45–0.55) OPC"],
        ["1000–2000", "Low", "Low w/cm (0.40) or with SCMs"],
        ["100–1000", "Very low", "SCM concrete (slag, silica fume)"],
        ["< 100", "Negligible", "Latex-modified, polymer concrete"]
      ]
    },
    "source": "ASTM C1202"
  },
  {
    "id": "concrete.durability.tbl-003",
    "title": "SCM Effectiveness for Durability",
    "type": "reference",
    "data": {
      "headers": ["SCM", "Replacement %", "ASR", "Sulfate", "Chloride Permeability", "Carbonation"],
      "rows": [
        ["Class F fly ash", "25–35%", "Excellent", "Good-excellent", "Good", "Slightly worse early"],
        ["GGBFS", "50–70%", "Excellent", "Excellent", "Excellent", "Slightly worse early"],
        ["Silica fume", "7–10%", "Good", "Good", "Excellent", "Neutral-slightly worse"],
        ["Ternary (SF+FA or SF+slag)", "Combined", "Excellent", "Excellent", "Excellent", "Better than binary"],
        ["Metakaolin", "8–12%", "Good", "Good", "Good-excellent", "Better than silica fume"]
      ]
    },
    "source": "ACI 232.2R, ACI 233R, ACI 234R, Thomas et al. (2012)"
  },
  {
    "id": "concrete.durability.tbl-004",
    "title": "Typical Chloride Diffusion Coefficients",
    "type": "reference",
    "data": {
      "headers": ["Concrete Type", "w/cm", "D_28 (×10⁻¹² m²/s)", "Aging Factor m"],
      "rows": [
        ["OPC, no SCMs", "0.50", "15–30", "0.20–0.30"],
        ["OPC, no SCMs", "0.40", "8–15", "0.20–0.30"],
        ["25% fly ash", "0.45", "8–15", "0.40–0.55"],
        ["50% slag", "0.45", "5–12", "0.50–0.70"],
        ["8% silica fume", "0.40", "3–8", "0.30–0.50"],
        ["Ternary (SF+FA)", "0.38", "2–5", "0.50–0.70"]
      ]
    },
    "source": "Life-365 v2.2, fib Model Code, Thomas & Bentz (2002)"
  },
  {
    "id": "concrete.durability.tbl-005",
    "title": "ACI 318 Minimum Cover Requirements (mm)",
    "type": "design_criteria",
    "data": {
      "headers": ["Exposure", "Cast-against-ground", "Exposed to weather (#19+)", "Exposed to weather (#16−)", "Not exposed"],
      "rows": [
        ["Concrete cover (mm)", "75", "50", "40", "20–40"],
        ["Notes", "Permanent ground contact", "Bars ≥ #19", "Bars ≤ #16, W5", "Interior, dry"]
      ]
    },
    "source": "ACI 318-19 Table 20.6.1.3.1"
  }
]
